Repository: danikagupta/Aura

This is the repository for the Aura Research Repurposing Framework

File: TheMeCat_Comparison/GeminiV3_Extracts/paper-extracts-MeCat-subset - Arena2007 (1).csv
catalyst_name,catalyst_composition_available,starting_material_active_1,active_comp_1,active_1_percent,starting_material_2,active_comp_2,active_2_percent,support_comp_1,support_1_percent,support_comp_2,support_2_percent,catalyst_surface_area_m2_g,mean_pore_diameter_nm,temperature_k,pressure_bar,pH2_pCO2_ratio,GHSV_nlph_gcat,catalyst_load_g,CO2_conversion,selectivity_CH3OH,yield_CH3OH,STY_g_per_gcath
Cu(12)/ZrO2(6),Yes,Cu(NO3)2*3H2O,CuO,58.6,,,,,ZrO2,41.4,,118,7.4,473,10,3,4.4,0.5,3.9,63,2.457,
Cu(12)/ZrO2(6),Yes,Cu(NO3)2*3H2O,CuO,58.6,,,,,ZrO2,41.4,,118,7.4,493,10,3,4.4,0.5,7.1,41.1,2.918,
Cu(12)/ZrO2(6),Yes,Cu(NO3)2*3H2O,CuO,58.6,,,,,ZrO2,41.4,,118,7.4,513,10,3,4.4,0.5,11.4,25.2,2.873,
Cu(12)/ZrO2(6),Yes,Cu(NO3)2*3H2O,CuO,58.6,,,,,ZrO2,41.4,,118,7.4,473,30,3,4.4,0.5,7.2,70.2,5.054,
Cu(12)/ZrO2(6),Yes,Cu(NO3)2*3H2O,CuO,58.6,,,,,ZrO2,41.4,,118,7.4,493,30,3,4.4,0.5,12.6,57.4,7.232,
Cu(12)/ZrO2(6),Yes,Cu(NO3)2*3H2O,CuO,58.6,,,,,ZrO2,41.4,,118,7.4,513,30,3,4.4,0.5,17.6,48.8,8.589,
Cu(10)ZnO(2)/ZrO2(6),Yes,Cu(NO3)2*3H2O,CuO,45,Zn(NO3)2*6H2O,ZnO,11.8,ZrO2,43.2,,163,11.8,473,10,3,4.4,0.5,5.8,55.2,3.202,,
Cu(10)ZnO(2)/ZrO2(6),Yes,Cu(NO3)2*3H2O,CuO,45,Zn(NO3)2*6H2O,ZnO,11.8,ZrO2,43.2,,163,11.8,493,10,3,4.4,0.5,10,35.5,3.55,,
Cu(10)ZnO(2)/ZrO2(6),Yes,Cu(NO3)2*3H2O,CuO,45,Zn(NO3)2*6H2O,ZnO,11.8,ZrO2,43.2,,163,11.8,513,10,3,4.4,0.5,14.1,18,2.538,,
Cu(10)ZnO(2)/ZrO2(6),Yes,Cu(NO3)2*3H2O,CuO,45,Zn(NO3)2*6H2O,ZnO,11.8,ZrO2,43.2,,163,11.8,473,30,3,4.4,0.5,6.2,66.9,4.148,,
Cu(10)ZnO(2)/ZrO2(6),Yes,Cu(NO3)2*3H2O,CuO,45,Zn(NO3)2*6H2O,ZnO,11.8,ZrO2,43.2,,163,11.8,493,30,3,4.4,0.5,10.8,49.9,5.389,,
Cu(10)ZnO(2)/ZrO2(6),Yes,Cu(NO3)2*3H2O,CuO,45,Zn(NO3)2*6H2O,ZnO,11.8,ZrO2,43.2,,163,11.8,513,30,3,4.4,0.5,16.5,45,7.425,,
Cu(3)ZnO(9)/ZrO2(6),Yes,Cu(NO3)2*3H2O,CuO,15.1,Zn(NO3)2*6H2O,ZnO,41.8,ZrO2,43.1,,147,7.3,473,10,3,4.4,0.5,4.1,59.5,2.44,,
Cu(3)ZnO(9)/ZrO2(6),Yes,Cu(NO3)2*3H2O,CuO,15.1,Zn(NO3)2*6H2O,ZnO,41.8,ZrO2,43.1,,147,7.3,493,10,3,4.4,0.5,8.6,34.6,2.976,,
Cu(3)ZnO(9)/ZrO2(6),Yes,Cu(NO3)2*3H2O,CuO,15.1,Zn(NO3)2*6H2O,ZnO,41.8,ZrO2,43.1,,147,7.3,513,10,3,4.4,0.5,13.3,16.9,2.248,,
Cu(3)ZnO(9)/ZrO2(6),Yes,Cu(NO3)2*3H2O,CuO,15.1,Zn(NO3)2*6H2O,ZnO,41.8,ZrO2,43.1,,147,7.3,473,30,3,4.4,0.5,6.5,70.9,4.609,,
Cu(3)ZnO(9)/ZrO2(6),Yes,Cu(NO3)2*3H2O,CuO,15.1,Zn(NO3)2*6H2O,ZnO,41.8,ZrO2,43.1,,147,7.3,493,30,3,4.4,0.5,12.6,55.2,6.955,,
Cu(3)ZnO(9)/ZrO2(6),Yes,Cu(NO3)2*3H2O,CuO,15.1,Zn(NO3)2*6H2O,ZnO,41.8,ZrO2,43.1,,147,7.3,513,30,3,4.4,0.5,17.5,48.4,8.47,,
Cu(4)ZnO(4)/Al2O3(6),Yes,,CuO,35,,ZnO,33.1,Al2O3,31.9,,105,7,473,10,3,4.4,0.5,5.5,53.8,2.959,,
Cu(4)ZnO(4)/Al2O3(6),Yes,,CuO,35,,ZnO,33.1,Al2O3,31.9,,105,7,493,10,3,4.4,0.5,10.2,30.9,3.152,,
Cu(4)ZnO(4)/Al2O3(6),Yes,,CuO,35,,ZnO,33.1,Al2O3,31.9,,105,7,513,10,3,4.4,0.5,14.2,18.6,2.641,,
Cu(4)ZnO(4)/Al2O3(6),Yes,,CuO,35,,ZnO,33.1,Al2O3,31.9,,105,7,473,30,3,4.4,0.5,6.4,72,4.608,,
Cu(4)ZnO(4)/Al2O3(6),Yes,,CuO,35,,ZnO,33.1,Al2O3,31.9,,105,7,493,30,3,4.4,0.5,11.5,56,6.44,,
Cu(4)ZnO(4)/Al2O3(6),Yes,,CuO,35,,ZnO,33.1,Al2O3,31.9,,105,7,513,30,3,4.4,0.5,15.9,48.4,7.696,,
Cu(11)ZnO(1)/ZrO2(6),Yes,Cu(NO3)2*3H2O,CuO,51.9,Zn(NO3)2*6H2O,ZnO,4.6,ZrO2,43.5,,128,9.1,473,10,3,4.4,0.5,,,,0.048,
Cu(10)ZnO(2)/ZrO2(6),Yes,Cu(NO3)2*3H2O,CuO,45,Zn(NO3)2*6H2O,ZnO,11.8,ZrO2,43.2,,163,11.8,473,10,3,4.4,0.5,,,,0.063,
Cu(9)ZnO(3)/ZrO2(6),Yes,Cu(NO3)2*3H2O,CuO,41.2,Zn(NO3)2*6H2O,ZnO,14.8,ZrO2,44,,174,10.6,473,10,3,4.4,0.5,,,,0.074,
Cu(8)ZnO(4)/ZrO2(6),Yes,Cu(NO3)2*3H2O,CuO,36.2,Zn(NO3)2*6H2O,ZnO,19.6,ZrO2,44.2,,162,11,473,10,3,4.4,0.5,,,,0.062,
Cu(7)ZnO(5)/ZrO2(6),Yes,Cu(NO3)2*3H2O,CuO,31.6,Zn(NO3)2*6H2O,ZnO,24,ZrO2,44.4,,159,8.5,473,10,3,4.4,0.5,,,,0.058,
Cu(10)ZnO(2)/ZrO2(6),Yes,Cu(NO3)2*3H2O,CuO,45,Zn(NO3)2*6H2O,ZnO,11.8,ZrO2,43.2,,163,11.8,473,10,3,8.8,0.5,3.5,65,2.275,0.068,
Cu(4)ZnO(4)/Al2O3(6),Yes,,CuO,35,,ZnO,33.1,Al2O3,31.9,,105,7,473,10,3,8.8,0.5,2.5,65,1.625,0.052,

File: TheMeCat_Comparison/GeminiV3_Extracts/paper-extracts-MeCat-subset - Bahruji2018 (2).csv
catalyst_name,catalyst_composition_available,starting_material_active_1,active_comp_1,active_1_percent,starting_material_2,active_comp_2,active_2_percent,support_comp_1,support_1_percent,support_comp_2,support_2_percent,catalyst_surface_area_m2_g,mean_pore_diameter_nm,temperature_k,pressure_bar,pH2_pCO2_ratio,GHSV_nlph_gcat,catalyst_load_g,CO2_conversion,selectivity_CH3OH,yield_CH3OH,STY_g_per_gcath
1% Pd/ZnO SI,Yes,PdCl2,Pd,1,,,ZnO,99,,,523.15,20,3,3.6,0.5,1.7,76,1.292,,,,
1% Pd/ZnO IM,Yes,PdCl2,Pd,1,,,ZnO,99,,,523.15,20,3,3.6,0.5,3.2,22,0.704,,,,
5% Pd/ZnO SI,Yes,PdCl2,Pd,5,,,ZnO,95,,,523.15,20,3,3.6,0.5,10.7,60,6.42,,,,
5% Pd/ZnO IM,Yes,PdCl2,Pd,5,,,ZnO,95,,,523.15,20,3,3.6,0.5,8.7,1,0.087,,,,
5% Pd/ZnO SI (calcined 250C),Yes,PdCl2,Pd,5,,,ZnO,95,,,523.15,20,3,3.6,0.5,10.8,60,6.48,,,,
5% Pd/ZnO SI (calcined 400C),Yes,PdCl2,Pd,5,,,ZnO,95,,,523.15,20,3,3.6,0.5,11.1,59,6.549,,,,
5% Pd/ZnO SI (calcined 500C),Yes,PdCl2,Pd,5,,,ZnO,95,,,523.15,20,3,3.6,0.5,10.3,54,5.562,,,,
5% Pd/ZnO SI (calcined 700C),Yes,PdCl2,Pd,5,,,ZnO,95,,,523.15,20,3,3.6,0.5,7.2,22,1.584,,,,
5% Pd/ZnO IM (calcined 500C),Yes,PdCl2,Pd,5,,,ZnO,95,,,523.15,20,3,3.6,0.5,8.5,1,0.085,,,,
5% Pd/ZnO IM (reduced 150C),Yes,PdCl2,Pd,5,,,ZnO,95,,,523.15,20,3,3.6,0.5,0,0,0,,,,
5% Pd/ZnO IM (reduced 250C),Yes,PdCl2,Pd,5,,,ZnO,95,,,523.15,20,3,3.6,0.5,4.5,0,0,,,,
5% Pd/ZnO IM (reduced 550C),Yes,PdCl2,Pd,5,,,ZnO,95,,,523.15,20,3,3.6,0.5,9.5,0,0,,,,
5% Pd/ZnO IM (reduced 700C),Yes,PdCl2,Pd,5,,,ZnO,95,,,523.15,20,3,3.6,0.5,0.7,26,0.182,,,,
5% Pd/ZnO SI (reduced 150C),Yes,PdCl2,Pd,5,,,ZnO,95,,,523.15,20,3,3.6,0.5,8.7,48,4.176,,,,
5% Pd/ZnO SI (reduced 250C pre-treat),Yes,PdCl2,Pd,5,,,ZnO,95,,,523.15,20,3,3.6,0.5,7.9,58,4.582,,,,
5% Pd/ZnO SI (reduced 550C),Yes,PdCl2,Pd,5,,,ZnO,95,,,523.15,20,3,3.6,0.5,6.3,64,4.032,,,,
5% Pd/ZnO SI (reduced 700C),Yes,PdCl2,Pd,5,,,ZnO,95,,,523.15,20,3,3.6,0.5,5.6,72,4.032,,,,
5% Pd/ZnO SI (Temp Study),Yes,PdCl2,Pd,5,,,ZnO,95,,,423.15,20,3,3.6,0.5,1,1,0.01,,,,
5% Pd/ZnO SI (Temp Study),Yes,PdCl2,Pd,5,,,ZnO,95,,,453.15,20,3,3.6,0.5,1,3,0.03,,,,
5% Pd/ZnO SI (Temp Study),Yes,PdCl2,Pd,5,,,ZnO,95,,,473.15,20,3,3.6,0.5,2,21,0.42,,,,
5% Pd/ZnO SI (Temp Study),Yes,PdCl2,Pd,5,,,ZnO,95,,,498.15,20,3,3.6,0.5,5,27,1.35,,,,
5% Pd/ZnO SI (Temp Study),Yes,PdCl2,Pd,5,,,ZnO,95,,,523.15,20,3,3.6,0.5,10.7,50,5.35,,,,
5% Pd/ZnO SI (Temp Study),Yes,PdCl2,Pd,5,,,ZnO,95,,,548.15,20,3,3.6,0.5,12,51,6.12,,,,
5% Pd/ZnO SI (Temp Study),Yes,PdCl2,Pd,5,,,ZnO,95,,,573.15,20,3,3.6,0.5,12,24,2.88,,,,
5% Pd/ZnO SI (PdZn Phase Study 150C),Yes,PdCl2,Pd,5,,,ZnO,95,,,423.15,20,3,3.6,0.5,1,92,0.92,,,,
5% Pd/ZnO SI (PdZn Phase Study 150C),Yes,PdCl2,Pd,5,,,ZnO,95,,,453.15,20,3,3.6,0.5,1,90,0.9,,,,
5% Pd/ZnO SI (PdZn Phase Study 150C),Yes,PdCl2,Pd,5,,,ZnO,95,,,473.15,20,3,3.6,0.5,4,85,3.4,,,,
5% Pd/ZnO SI (PdZn Phase Study 150C),Yes,PdCl2,Pd,5,,,ZnO,95,,,498.15,20,3,3.6,0.5,7,84,5.88,,,,
5% Pd/ZnO SI (PdZn Phase Study 150C),Yes,PdCl2,Pd,5,,,ZnO,95,,,523.15,20,3,3.6,0.5,11,61,6.71,,,,
5% Pd/ZnO SI (PdZn Phase Study 150C),Yes,PdCl2,Pd,5,,,ZnO,95,,,548.15,20,3,3.6,0.5,13,33,4.29,,,,
5% Pd/ZnO SI (PdZn Phase Study 150C),Yes,PdCl2,Pd,5,,,ZnO,95,,,573.15,20,3,3.6,0.5,14,31,4.34,,,,

File: TheMeCat_Comparison/GeminiV3_Extracts/paper-extracts-MeCat-subset - Chen2019b (2).csv
catalyst_name,catalyst_composition_available,starting_material_active_1,active_comp_1,active_1_percent,starting_material_2,active_comp_2,active_2_percent,support_comp_1,support_1_percent,support_comp_2,support_2_percent,catalyst_surface_area_m2_g,mean_pore_diameter_nm,temperature_k,pressure_bar,pH2_pCO2_ratio,GHSV_nlph_gcat,catalyst_load_g,CO2_conversion,selectivity_CH3OH,yield_CH3OH,STY_g_per_gcath
Cat-1.5,Yes,Indium nitrate,In2O3,9.8,,,Al2O3,Al-fiber,,27.2,6.8,523.15,40,3,27.6,0.5,0.4,92.5,0.37,,,
Cat-1.5,Yes,Indium nitrate,In2O3,9.8,,,Al2O3,Al-fiber,,27.2,6.8,548.15,40,3,27.6,0.5,0.8,91,0.728,,,
Cat-1.5,Yes,Indium nitrate,In2O3,9.8,,,Al2O3,Al-fiber,,27.2,6.8,573.15,40,3,27.6,0.5,1.3,87,1.131,,,
Cat-1.5,Yes,Indium nitrate,In2O3,9.8,,,Al2O3,Al-fiber,,27.2,6.8,598.15,40,3,27.6,0.5,3,66,1.98,0.14,,
Cat-1.5,Yes,Indium nitrate,In2O3,9.8,,,Al2O3,Al-fiber,,27.2,6.8,623.15,40,3,27.6,0.5,3.3,58,1.914,,,
Cat-3.0,Yes,Indium nitrate,In2O3,12.3,,,Al2O3,Al-fiber,,30.4,5.8,523.15,40,3,27.6,0.5,0.6,93,0.558,,,
Cat-3.0,Yes,Indium nitrate,In2O3,12.3,,,Al2O3,Al-fiber,,30.4,5.8,548.15,40,3,27.6,0.5,0.9,91.5,0.8235,,,
Cat-3.0,Yes,Indium nitrate,In2O3,12.3,,,Al2O3,Al-fiber,,30.4,5.8,573.15,40,3,27.6,0.5,1.6,88,1.408,,,
Cat-3.0,Yes,Indium nitrate,In2O3,12.3,,,Al2O3,Al-fiber,,30.4,5.8,598.15,40,3,27.6,0.5,3.4,70,2.38,0.16,,
Cat-3.0,Yes,Indium nitrate,In2O3,12.3,,,Al2O3,Al-fiber,,30.4,5.8,623.15,40,3,27.6,0.5,4.4,60,2.64,,,
Cat-4.5,Yes,Indium nitrate,In2O3,16.4,,,Al2O3,Al-fiber,,36.8,7.1,523.15,40,3,27.6,0.5,1.1,94,1.034,,,
Cat-4.5,Yes,Indium nitrate,In2O3,16.4,,,Al2O3,Al-fiber,,36.8,7.1,548.15,40,3,27.6,0.5,1.5,92,1.38,,,
Cat-4.5,Yes,Indium nitrate,In2O3,16.4,,,Al2O3,Al-fiber,,36.8,7.1,573.15,40,3,27.6,0.5,2.7,89,2.403,,,
Cat-4.5,Yes,Indium nitrate,In2O3,16.4,,,Al2O3,Al-fiber,,36.8,7.1,598.15,40,3,27.6,0.5,4.4,67.6,2.9744,0.2,,
Cat-4.5,Yes,Indium nitrate,In2O3,16.4,,,Al2O3,Al-fiber,,36.8,7.1,623.15,40,3,27.6,0.5,4.9,58,2.842,,,
Cat-6.0,Yes,Indium nitrate,In2O3,6.2,,,Al2O3,Al-fiber,,19.4,7.2,523.15,40,3,27.6,0.5,0.3,90,0.27,,,
Cat-6.0,Yes,Indium nitrate,In2O3,6.2,,,Al2O3,Al-fiber,,19.4,7.2,548.15,40,3,27.6,0.5,0.5,88,0.44,,,
Cat-6.0,Yes,Indium nitrate,In2O3,6.2,,,Al2O3,Al-fiber,,19.4,7.2,573.15,40,3,27.6,0.5,0.8,80,0.64,,,
Cat-6.0,Yes,Indium nitrate,In2O3,6.2,,,Al2O3,Al-fiber,,19.4,7.2,598.15,40,3,27.6,0.5,2.7,60,1.62,0.11,,
Cat-6.0,Yes,Indium nitrate,In2O3,6.2,,,Al2O3,Al-fiber,,19.4,7.2,623.15,40,3,27.6,0.5,3.3,53,1.749,,,
In2O3-IWI/Al2O3/Al-fiber,Yes,Indium nitrate,In2O3,14.6,,,Al2O3,Al-fiber,,,,598.15,40,3,27.6,0.5,4.3,36.8,1.5824,,,

File: TheMeCat_Comparison/GeminiV3_Extracts/paper-extracts-MeCat-subset - Chen2019c (2).csv
catalyst_name,catalyst_composition_available,starting_material_active_1,active_comp_1,active_1_percent,starting_material_2,active_comp_2,active_2_percent,support_comp_1,support_1_percent,support_comp_2,support_2_percent,catalyst_surface_area_m2_g,mean_pore_diameter_nm,temperature_k,pressure_bar,pH2_pCO2_ratio,GHSV_nlph_gcat,catalyst_load_g,CO2_conversion,selectivity_CH3OH,yield_CH3OH,STY_g_per_gcath
In0.1/ZrO2,Yes,In(NO3)3*xH2O,In,0.1,,,ZrO2,99.9,,,523.15,50,4,24000,0.15,,23,,,,,
In0.1/ZrO2,Yes,In(NO3)3*xH2O,In,0.1,,,ZrO2,99.9,,,533.15,50,4,24000,0.15,,24,,,,,
In0.1/ZrO2,Yes,In(NO3)3*xH2O,In,0.1,,,ZrO2,99.9,,,543.15,50,4,24000,0.15,,21.5,,,,,
In0.1/ZrO2,Yes,In(NO3)3*xH2O,In,0.1,,,ZrO2,99.9,,,553.15,50,4,24000,0.15,,21.5,,,,,
In0.1/ZrO2,Yes,In(NO3)3*xH2O,In,0.1,,,ZrO2,99.9,,,563.15,50,4,24000,0.15,,21,,,,,
In0.25/ZrO2,Yes,In(NO3)3*xH2O,In,0.25,,,ZrO2,99.75,,,553.15,50,4,24000,0.15,,34,,0.017,,,
In0.5/ZrO2,Yes,In(NO3)3*xH2O,In,0.5,,,ZrO2,99.5,,,523.15,50,4,24000,0.15,,50,,,,,
In0.5/ZrO2,Yes,In(NO3)3*xH2O,In,0.5,,,ZrO2,99.5,,,533.15,50,4,24000,0.15,,47,,,,,
In0.5/ZrO2,Yes,In(NO3)3*xH2O,In,0.5,,,ZrO2,99.5,,,543.15,50,4,24000,0.15,,44,,,,,
In0.5/ZrO2,Yes,In(NO3)3*xH2O,In,0.5,,,ZrO2,99.5,,,553.15,50,4,24000,0.15,,39,,0.038,,,
In0.5/ZrO2,Yes,In(NO3)3*xH2O,In,0.5,,,ZrO2,99.5,,,563.15,50,4,24000,0.15,,33,,,,,
In1/ZrO2,Yes,In(NO3)3*xH2O,In,1,,,ZrO2,99,,,523.15,50,4,24000,0.15,,64,,,,,
In1/ZrO2,Yes,In(NO3)3*xH2O,In,1,,,ZrO2,99,,,533.15,50,4,24000,0.15,,58.5,,,,,
In1/ZrO2,Yes,In(NO3)3*xH2O,In,1,,,ZrO2,99,,,543.15,50,4,24000,0.15,,56,,,,,
In1/ZrO2,Yes,In(NO3)3*xH2O,In,1,,,ZrO2,99,,,553.15,50,4,24000,0.15,,50,,0.051,,,
In1/ZrO2,Yes,In(NO3)3*xH2O,In,1,,,ZrO2,99,,,563.15,50,4,24000,0.15,,43,,,,,
In2.5/ZrO2,Yes,In(NO3)3*xH2O,In,2.5,,,ZrO2,97.5,,,523.15,50,4,24000,0.15,,74,,,,,
In2.5/ZrO2,Yes,In(NO3)3*xH2O,In,2.5,,,ZrO2,97.5,,,533.15,50,4,24000,0.15,,72,,,,,
In2.5/ZrO2,Yes,In(NO3)3*xH2O,In,2.5,,,ZrO2,97.5,,,543.15,50,4,24000,0.15,,67,,,,,
In2.5/ZrO2,Yes,In(NO3)3*xH2O,In,2.5,,,ZrO2,97.5,,,553.15,50,4,24000,0.15,,60,,0.072,,,
In2.5/ZrO2,Yes,In(NO3)3*xH2O,In,2.5,,,ZrO2,97.5,,,563.15,50,4,24000,0.15,,51,,,,,
In5/ZrO2,Yes,In(NO3)3*xH2O,In,5,,,ZrO2,95,,,523.15,50,4,24000,0.15,,78,,,,,
In5/ZrO2,Yes,In(NO3)3*xH2O,In,5,,,ZrO2,95,,,533.15,50,4,24000,0.15,,76,,,,,
In5/ZrO2,Yes,In(NO3)3*xH2O,In,5,,,ZrO2,95,,,543.15,50,4,24000,0.15,,73,,,,,
In5/ZrO2,Yes,In(NO3)3*xH2O,In,5,,,ZrO2,95,,,553.15,50,4,24000,0.15,,68.5,,0.064,,,
In5/ZrO2,Yes,In(NO3)3*xH2O,In,5,,,ZrO2,95,,,563.15,50,4,24000,0.15,,62,,,,,
In10/ZrO2,Yes,In(NO3)3*xH2O,In,10,,,ZrO2,90,,,523.15,50,4,24000,0.15,,76,,,,,
In10/ZrO2,Yes,In(NO3)3*xH2O,In,10,,,ZrO2,90,,,533.15,50,4,24000,0.15,,74,,,,,
In10/ZrO2,Yes,In(NO3)3*xH2O,In,10,,,ZrO2,90,,,543.15,50,4,24000,0.15,,71,,,,,
In10/ZrO2,Yes,In(NO3)3*xH2O,In,10,,,ZrO2,90,,,553.15,50,4,24000,0.15,,66.5,,,,,
In10/ZrO2,Yes,In(NO3)3*xH2O,In,10,,,ZrO2,90,,,563.15,50,4,24000,0.15,,61.5,,,,,
In2O3-bulk,Yes,In2O3,In,100,,,,,,,,,523.15,50,4,24000,0.05,,70,,,
In2O3-bulk,Yes,In2O3,In,100,,,,,,,,,533.15,50,4,24000,0.05,,67,,,
In2O3-bulk,Yes,In2O3,In,100,,,,,,,,,543.15,50,4,24000,0.05,,63.5,,,
In2O3-bulk,Yes,In2O3,In,100,,,,,,,,,553.15,50,4,24000,0.05,,61,,,
In2O3-bulk,Yes,In2O3,In,100,,,,,,,,,563.15,50,4,24000,0.05,,56,,,
ZrO2,Yes,,,0,,,ZrO2,100,,,523.15-573.15,50,4,24000,0.15,0,0,0,0,,,

File: TheMeCat_Comparison/GeminiV3_Extracts/paper-extracts-MeCat-subset - Chou2019 (2).csv
catalyst_name,catalyst_composition_available (Yes/No),starting_material_active_1,active_comp_1,active_1_percent,starting_material_2,active_comp_2,active_2_percent,support_comp_1,support_1_percent,support_comp_2,support_2_percent,catalyst_surface_area_m2_g,mean_pore_diameter_nm,temperature_k,pressure_bar,pH2_pCO2_ratio,GHSV_nlph_gcat,catalyst_load_g,CO2_conversion,selectivity_CH3OH,yield_CH3OH,STY_g_per_gcath
In2O3/ZrO2,Yes,In(NO3)3*xH2O,In,10.1,,,ZrO2,89.9,,,87,,528,40,4,52,0.15,1.3,81,1.053,0.14,
In2O3/ZrO2,Yes,In(NO3)3*xH2O,In,10.1,,,ZrO2,89.9,,,87,,543,40,4,52,0.15,3,76,2.28,0.25,
In2O3/ZrO2,Yes,In(NO3)3*xH2O,In,10.1,,,ZrO2,89.9,,,87,,558,40,4,52,0.15,6.2,65,4.03,0.38,
In2O3/ZrO2,Yes,In(NO3)3*xH2O,In,10.1,,,ZrO2,89.9,,,87,,573,40,4,52,0.15,10.5,53,5.565,0.465,
1.5Y9In/ZrO2,Yes,In(NO3)3*xH2O,In,9.1,Y(NO3)3*4H2O,Y,1.5,ZrO2,89.4,,,84,,528,40,4,52,0.15,1,100,1,0.08
1.5Y9In/ZrO2,Yes,In(NO3)3*xH2O,In,9.1,Y(NO3)3*4H2O,Y,1.5,ZrO2,89.4,,,84,,543,40,4,52,0.15,2.4,94,2.256,0.17
1.5Y9In/ZrO2,Yes,In(NO3)3*xH2O,In,9.1,Y(NO3)3*4H2O,Y,1.5,ZrO2,89.4,,,84,,558,40,4,52,0.15,5.1,82,4.182,0.27
1.5Y9In/ZrO2,Yes,In(NO3)3*xH2O,In,9.1,Y(NO3)3*4H2O,Y,1.5,ZrO2,89.4,,,84,,573,40,4,52,0.15,7.6,69,5.244,0.42
2Y8In/ZrO2,Yes,In(NO3)3*xH2O,In,8.4,Y(NO3)3*4H2O,Y,2.3,ZrO2,89.3,,,84,,528,40,4,52,0.15,1.2,100,1.2,0.07
2Y8In/ZrO2,Yes,In(NO3)3*xH2O,In,8.4,Y(NO3)3*4H2O,Y,2.3,ZrO2,89.3,,,84,,543,40,4,52,0.15,1.9,97,1.843,0.13
2Y8In/ZrO2,Yes,In(NO3)3*xH2O,In,8.4,Y(NO3)3*4H2O,Y,2.3,ZrO2,89.3,,,84,,558,40,4,52,0.15,3.4,87,2.958,0.23
2Y8In/ZrO2,Yes,In(NO3)3*xH2O,In,8.4,Y(NO3)3*4H2O,Y,2.3,ZrO2,89.3,,,84,,573,40,4,52,0.15,6,72,4.32,0.37
3Y8In/ZrO2,Yes,In(NO3)3*xH2O,In,8.4,Y(NO3)3*4H2O,Y,2.9,ZrO2,88.7,,,88,,528,40,4,52,0.15,1,100,1,0.06
3Y8In/ZrO2,Yes,In(NO3)3*xH2O,In,8.4,Y(NO3)3*4H2O,Y,2.9,ZrO2,88.7,,,88,,543,40,4,52,0.15,1.6,96,1.536,0.12
3Y8In/ZrO2,Yes,In(NO3)3*xH2O,In,8.4,Y(NO3)3*4H2O,Y,2.9,ZrO2,88.7,,,88,,558,40,4,52,0.15,2.8,88,2.464,0.2
3Y8In/ZrO2,Yes,In(NO3)3*xH2O,In,8.4,Y(NO3)3*4H2O,Y,2.9,ZrO2,88.7,,,88,,573,40,4,52,0.15,4.5,74,3.33,0.33
3La10In/ZrO2,Yes,In(NO3)3*xH2O,In,9.9,La(NO3)3*6H2O,La,3.4,ZrO2,86.7,,,84,,528,40,4,52,0.15,1.1,100,1.1,0.15
3La10In/ZrO2,Yes,In(NO3)3*xH2O,In,9.9,La(NO3)3*6H2O,La,3.4,ZrO2,86.7,,,84,,543,40,4,52,0.15,2.9,91,2.639,0.241
3La10In/ZrO2,Yes,In(NO3)3*xH2O,In,9.9,La(NO3)3*6H2O,La,3.4,ZrO2,86.7,,,84,,558,40,4,52,0.15,5.6,80,4.48,0.35
3La10In/ZrO2,Yes,In(NO3)3*xH2O,In,9.9,La(NO3)3*6H2O,La,3.4,ZrO2,86.7,,,84,,573,40,4,52,0.15,7.7,66,5.082,0.42
In2O3 [Ref 15],No,,In,,,,,None,,,,603,40,,15,0.1,7.1,40,2.84,0.118,,
In2O3 [Ref 22],No,,In,,,,,None,,,,573,50,,20,,3.7,100,3.7,0.208,,
In2O3/ZrO2 [Ref 22],No,,In,,,,,ZrO2,,,,573,50,,20,,5.2,99.8,5.1896,0.295,,
In2O3 [Ref 23],No,,In,,,,,None,,,,573,50,,21,,8.2,71,5.822,0.352,,
Pd-P/In2O3 [Ref 23],No,,Pd,,,,,In2O3,,,,573,50,,21,,20.5,72,14.76,0.885,,
Cu-ZnO-Al2O3 [Ref 22],No,,Cu,,,,,ZnO-Al2O3,,,,573,50,,20,,2.1,11,0.231,0.122,,
Cu/ZnO/Al2O3 [Ref 58],No,,Cu,,,,,ZnO-Al2O3,,,,553,46,,14.7,,23,13,2.99,0.156,,
Cu/ZnO/ZrO2 [Ref 59],No,,Cu,,,,,ZnO-ZrO2,,,,493,80,,3.3,,21,68,14.28,0.181,,
Cu-Zn-Ga/SiO2 [Ref 60],No,,Cu,,,,,SiO2,,,,543,20,,18,,5.6,99.5,5.572,0.349,,
Cu/ZrO2 [Ref 38],No,,Cu,,,,,ZrO2,,,,553,30,,7.2,,12.1,31,3.751,0.096,,
Pd-ZnO/CNT [Ref 61],No,,Pd,,,,,ZnO-CNT,,,,523,30,,1.8,,6.3,99.6,6.2748,0.037,,
Pd/Ga2O3 [Ref 13],No,,Pd,,,,,Ga2O3,,,,523,50,,18,,19.6,10.1,1.9796,0.128,,

File: TheMeCat_Comparison/GeminiV3_Extracts/paper-extracts-MeCat-subset - Dasireddy2018 (1).csv
catalyst_name,catalyst_composition_available,starting_material_active_1,active_comp_1,active_1_percent,starting_material_2,active_comp_2,active_2_percent,support_comp_1,support_1_percent,support_comp_2,support_2_percent,catalyst_surface_area_m2_g,mean_pore_diameter_nm,temperature_k,pressure_bar,pH2_pCO2_ratio,GHSV_nlph_gcat,catalyst_load_g,CO2_conversion,selectivity_CH3OH,yield_CH3OH,STY_g_per_gcath
Cu/Mg/Al pH-3,Yes,Copper nitrate,Cu,50,Magnesium nitrate,Mg,30,Al2O3,20,MgO,,98,,473.15,20,2.8,2000,,3,30,0.9,6.9
Cu/Mg/Al pH-3,Yes,Copper nitrate,Cu,50,Magnesium nitrate,Mg,30,Al2O3,20,MgO,,98,,523.15,20,2.8,2000,,9.5,,,
Cu/Mg/Al pH-3,Yes,Copper nitrate,Cu,50,Magnesium nitrate,Mg,30,Al2O3,20,MgO,,98,,573.15,20,2.8,2000,,14.5,,,
Cu/Mg/Al pH-3,Yes,Copper nitrate,Cu,50,Magnesium nitrate,Mg,30,Al2O3,20,MgO,,98,,623.15,20,2.8,2000,,19.8,,,
Cu/Mg/Al pH-3,Yes,Copper nitrate,Cu,50,Magnesium nitrate,Mg,30,Al2O3,20,MgO,,98,,673.15,20,2.8,2000,,24.5,,,
Cu/Mg/Al pH-5,Yes,Copper nitrate,Cu,50,Magnesium nitrate,Mg,30,Al2O3,20,MgO,,65,,473.15,20,2.8,2000,,1.5,33,0.495,4.3
Cu/Mg/Al pH-5,Yes,Copper nitrate,Cu,50,Magnesium nitrate,Mg,30,Al2O3,20,MgO,,65,,523.15,20,2.8,2000,,11.5,,,
Cu/Mg/Al pH-5,Yes,Copper nitrate,Cu,50,Magnesium nitrate,Mg,30,Al2O3,20,MgO,,65,,573.15,20,2.8,2000,,19.8,,,
Cu/Mg/Al pH-5,Yes,Copper nitrate,Cu,50,Magnesium nitrate,Mg,30,Al2O3,20,MgO,,65,,623.15,20,2.8,2000,,26.5,,,
Cu/Mg/Al pH-5,Yes,Copper nitrate,Cu,50,Magnesium nitrate,Mg,30,Al2O3,20,MgO,,65,,673.15,20,2.8,2000,,32.8,,,
Cu/Mg/Al pH-7,Yes,Copper nitrate,Cu,50,Magnesium nitrate,Mg,30,Al2O3,20,MgO,,59,,473.15,20,2.8,2000,,2.9,32,0.928,7
Cu/Mg/Al pH-7,Yes,Copper nitrate,Cu,50,Magnesium nitrate,Mg,30,Al2O3,20,MgO,,59,,523.15,20,2.8,2000,,12,,,
Cu/Mg/Al pH-7,Yes,Copper nitrate,Cu,50,Magnesium nitrate,Mg,30,Al2O3,20,MgO,,59,,573.15,20,2.8,2000,,19.9,,,
Cu/Mg/Al pH-7,Yes,Copper nitrate,Cu,50,Magnesium nitrate,Mg,30,Al2O3,20,MgO,,59,,623.15,20,2.8,2000,,27.1,,,
Cu/Mg/Al pH-7,Yes,Copper nitrate,Cu,50,Magnesium nitrate,Mg,30,Al2O3,20,MgO,,59,,673.15,20,2.8,2000,,33.2,,,
Cu/Mg/Al pH-8,Yes,Copper nitrate,Cu,50,Magnesium nitrate,Mg,30,Al2O3,20,MgO,,55,,473.15,20,2.8,2000,,3.6,31,1.116,8.2
Cu/Mg/Al pH-8,Yes,Copper nitrate,Cu,50,Magnesium nitrate,Mg,30,Al2O3,20,MgO,,55,,523.15,20,2.8,2000,,12.8,,,
Cu/Mg/Al pH-8,Yes,Copper nitrate,Cu,50,Magnesium nitrate,Mg,30,Al2O3,20,MgO,,55,,573.15,20,2.8,2000,,20.1,,,
Cu/Mg/Al pH-8,Yes,Copper nitrate,Cu,50,Magnesium nitrate,Mg,30,Al2O3,20,MgO,,55,,623.15,20,2.8,2000,,27.4,,,
Cu/Mg/Al pH-8,Yes,Copper nitrate,Cu,50,Magnesium nitrate,Mg,30,Al2O3,20,MgO,,55,,673.15,20,2.8,2000,,33.5,,,
Cu/Mg/Al pH-9,Yes,Copper nitrate,Cu,50,Magnesium nitrate,Mg,30,Al2O3,20,MgO,,61,,473.15,20,2.8,2000,,4.8,3.5,0.168,1.2
Cu/Mg/Al pH-9,Yes,Copper nitrate,Cu,50,Magnesium nitrate,Mg,30,Al2O3,20,MgO,,61,,523.15,20,2.8,2000,,12.2,,,
Cu/Mg/Al pH-9,Yes,Copper nitrate,Cu,50,Magnesium nitrate,Mg,30,Al2O3,20,MgO,,61,,573.15,20,2.8,2000,,20,,,
Cu/Mg/Al pH-9,Yes,Copper nitrate,Cu,50,Magnesium nitrate,Mg,30,Al2O3,20,MgO,,61,,623.15,20,2.8,2000,,26.9,,,
Cu/Mg/Al pH-9,Yes,Copper nitrate,Cu,50,Magnesium nitrate,Mg,30,Al2O3,20,MgO,,61,,673.15,20,2.8,2000,,33.8,,,
Cu/Mg/Al pH-11,Yes,Copper nitrate,Cu,50,Magnesium nitrate,Mg,30,Al2O3,20,MgO,,64,,473.15,20,2.8,2000,,0.4,1,0.004,
Cu/Mg/Al pH-11,Yes,Copper nitrate,Cu,50,Magnesium nitrate,Mg,30,Al2O3,20,MgO,,64,,523.15,20,2.8,2000,,4,,,
Cu/Mg/Al pH-11,Yes,Copper nitrate,Cu,50,Magnesium nitrate,Mg,30,Al2O3,20,MgO,,64,,573.15,20,2.8,2000,,17.8,,,
Cu/Mg/Al pH-11,Yes,Copper nitrate,Cu,50,Magnesium nitrate,Mg,30,Al2O3,20,MgO,,64,,623.15,20,2.8,2000,,27.6,,,
Cu/Mg/Al pH-11,Yes,Copper nitrate,Cu,50,Magnesium nitrate,Mg,30,Al2O3,20,MgO,,64,,673.15,20,2.8,2000,,34.2,,,
Blank reaction,No,,,,,,,,,,,0,,473.15,20,2.8,2000,,0,0,0,0

File: TheMeCat_Comparison/GeminiV3_Extracts/paper-extracts-MeCat-subset - Ding2023 (2).csv
catalyst_name,catalyst_composition_available,starting_material_active_1,active_comp_1,active_1_percent,starting_material_2,active_comp_2,active_2_percent,support_comp_1,support_1_percent,support_comp_2,support_2_percent,catalyst_surface_area_m2_g,mean_pore_diameter_nm,temperature_k,pressure_bar,pH2_pCO2_ratio,GHSV_nlph_gcat,catalyst_load_g,CO2_conversion,selectivity_CH3OH,yield_CH3OH,STY_g_per_gcath
In2O3-300,Yes,In(NO3)3*xH2O,In,100,,,,,,,,,,573.15,40,3,12000,0.3,5.5,47,2.585,
Ir0.16-In2O3-300,Yes,H2IrCl6,Ir,0.16,In(NO3)3*xH2O,In,99.84,In2O3,100,,,,,573.15,40,3,12000,0.3,7.4,51,3.774,0.146
In2O3-350,Yes,In(NO3)3*xH2O,In,100,,,,,,,,,,573.15,40,3,12000,0.3,4.4,52,2.288,
Ir0.16-In2O3-350,Yes,H2IrCl6,Ir,0.16,In(NO3)3*xH2O,In,99.84,In2O3,100,,,,,573.15,40,3,12000,0.3,6.5,56,3.64,
In2O3-400,Yes,In(NO3)3*xH2O,In,100,,,,,,,,,,573.15,40,3,12000,0.3,3.3,55,1.815,
Ir0.16-In2O3-400,Yes,H2IrCl6,Ir,0.16,In(NO3)3*xH2O,In,99.84,In2O3,100,,,,,573.15,40,3,12000,0.3,5,61,3.05,0.119
Ir0.08-In2O3,Yes,H2IrCl6,Ir,0.08,In(NO3)3*xH2O,In,99.92,In2O3,100,,,,,513.15,40,3,12000,0.3,1.5,82,1.23,
Ir0.08-In2O3,Yes,H2IrCl6,Ir,0.08,In(NO3)3*xH2O,In,99.92,In2O3,100,,,,,533.15,40,3,12000,0.3,2.5,73,1.825,
Ir0.08-In2O3,Yes,H2IrCl6,Ir,0.08,In(NO3)3*xH2O,In,99.92,In2O3,100,,,,,553.15,40,3,12000,0.3,4.5,67,3.015,
Ir0.08-In2O3,Yes,H2IrCl6,Ir,0.08,In(NO3)3*xH2O,In,99.92,In2O3,100,,,,,573.15,40,3,12000,0.3,6.5,58,3.77,
Ir0.16-In2O3,Yes,H2IrCl6,Ir,0.16,In(NO3)3*xH2O,In,99.84,In2O3,100,,,,,513.15,40,3,12000,0.3,1.3,69,0.897,
Ir0.16-In2O3,Yes,H2IrCl6,Ir,0.16,In(NO3)3*xH2O,In,99.84,In2O3,100,,,,,533.15,40,3,12000,0.3,2.6,71,1.846,
Ir0.16-In2O3,Yes,H2IrCl6,Ir,0.16,In(NO3)3*xH2O,In,99.84,In2O3,100,,,,,553.15,40,3,12000,0.3,4.9,64,3.136,
Ir0.16-In2O3,Yes,H2IrCl6,Ir,0.16,In(NO3)3*xH2O,In,99.84,In2O3,100,,,,,573.15,40,3,12000,0.3,7.4,51,3.774,0.146
Ir0.32-In2O3,Yes,H2IrCl6,Ir,0.32,In(NO3)3*xH2O,In,99.68,In2O3,100,,,,,513.15,40,3,12000,0.3,1.5,81,1.215,
Ir0.32-In2O3,Yes,H2IrCl6,Ir,0.32,In(NO3)3*xH2O,In,99.68,In2O3,100,,,,,533.15,40,3,12000,0.3,2.7,73,1.971,
Ir0.32-In2O3,Yes,H2IrCl6,Ir,0.32,In(NO3)3*xH2O,In,99.68,In2O3,100,,,,,553.15,40,3,12000,0.3,5.3,68,3.604,
Ir0.32-In2O3,Yes,H2IrCl6,Ir,0.32,In(NO3)3*xH2O,In,99.68,In2O3,100,,,,,573.15,40,3,12000,0.3,7.9,56,4.424,

File: TheMeCat_Comparison/GeminiV3_Extracts/paper-extracts-MeCat-subset - Meng2023 (2).csv
catalyst_name,catalyst_composition_available,starting_material_active_1,active_comp_1,active_1_percent,starting_material_2,active_comp_2,active_2_percent,support_comp_1,support_1_percent,support_comp_2,support_2_percent,catalyst_surface_area_m2_g,mean_pore_diameter_nm,temperature_k,pressure_bar,pH2_pCO2_ratio,GHSV_nlph_gcat,catalyst_load_g,CO2_conversion,selectivity_CH3OH,yield_CH3OH,STY_g_per_gcath
1InNi3C0.5/Fe3O4-400/425,Yes,In(NO3)3·4H2O,In,1,Ni(NO3)2·6H2O,Ni,,Fe3O4,99,,,,,,523.15,40,5,12000,0.5,4.3,92,3.956
3InNi3C0.5/Fe3O4-400/425,Yes,In(NO3)3·4H2O,In,3,Ni(NO3)2·6H2O,Ni,,Fe3O4,97,,,,,,523.15,40,5,12000,0.5,11.8,94,11.092
5InNi3C0.5/Fe3O4-300/425,Yes,In(NO3)3·4H2O,In,5,Ni(NO3)2·6H2O,Ni,8.3,Fe3O4,86.7,,,,,,523.15,40,5,12000,0.5,6.5,97,6.305
5InNi3C0.5/Fe3O4-350/425,Yes,In(NO3)3·4H2O,In,5,Ni(NO3)2·6H2O,Ni,8.3,Fe3O4,86.7,,,,,,523.15,40,5,12000,0.5,8.8,97,8.536
5InNi3C0.5/Fe3O4-400/375,Yes,In(NO3)3·4H2O,In,5,Ni(NO3)2·6H2O,Ni,8.3,Fe3O4,86.7,,,,,,523.15,40,5,12000,0.5,8.5,96,8.16
5InNi3C0.5/Fe3O4-400/400,Yes,In(NO3)3·4H2O,In,5,Ni(NO3)2·6H2O,Ni,8.3,Fe3O4,86.7,,,,,,523.15,40,5,12000,0.5,9.8,96,9.408
5InNi3C0.5/Fe3O4-400/425,Yes,In(NO3)3·4H2O,In,5,Ni(NO3)2·6H2O,Ni,8.3,Fe3O4,86.7,,,9.6,15,523.15,40,5,12000,0.5,12.3,95.6,11.7588,0.33
5InNi3C0.5/Fe3O4-400/425,Yes,In(NO3)3·4H2O,In,5,Ni(NO3)2·6H2O,Ni,8.3,Fe3O4,86.7,,,9.6,15,473.15,40,5,12000,0.5,6.8,99.8,6.7864,
5InNi3C0.5/Fe3O4-400/425,Yes,In(NO3)3·4H2O,In,5,Ni(NO3)2·6H2O,Ni,8.3,Fe3O4,86.7,,,9.6,15,523.15,60,10,115500,0.5,18.1,97,17.557,2.62
5InNi3C0.5/Fe3O4-400/425,Yes,In(NO3)3·4H2O,In,5,Ni(NO3)2·6H2O,Ni,8.3,Fe3O4,86.7,,,9.6,15,493.15,40,5,12000,0.5,8.2,98,8.036,0.24
5InNi3C0.5/Fe3O4-400/425,Yes,In(NO3)3·4H2O,In,5,Ni(NO3)2·6H2O,Ni,8.3,Fe3O4,86.7,,,9.6,15,513.15,40,5,12000,0.5,10,95,9.5,0.27
5InNi3C0.5/Fe3O4-400/425,Yes,In(NO3)3·4H2O,In,5,Ni(NO3)2·6H2O,Ni,8.3,Fe3O4,86.7,,,9.6,15,533.15,40,5,12000,0.5,13.4,93,12.462,0.35
5InNi3C0.5/Fe3O4-400/425,Yes,In(NO3)3·4H2O,In,5,Ni(NO3)2·6H2O,Ni,8.3,Fe3O4,86.7,,,9.6,15,523.15,10,5,12000,0.5,4.5,93,4.185,0.17
5InNi3C0.5/Fe3O4-400/425,Yes,In(NO3)3·4H2O,In,5,Ni(NO3)2·6H2O,Ni,8.3,Fe3O4,86.7,,,9.6,15,523.15,20,5,12000,0.5,7.2,95,6.84,0.19
5InNi3C0.5/Fe3O4-400/425,Yes,In(NO3)3·4H2O,In,5,Ni(NO3)2·6H2O,Ni,8.3,Fe3O4,86.7,,,9.6,15,523.15,30,5,12000,0.5,10.2,95,9.69,0.26
5InNi3C0.5/Fe3O4-400/425,Yes,In(NO3)3·4H2O,In,5,Ni(NO3)2·6H2O,Ni,8.3,Fe3O4,86.7,,,9.6,15,523.15,60,5,12000,0.5,13.5,96.7,13.0545,0.37
5InNi3C0.5/Fe3O4-400/425,Yes,In(NO3)3·4H2O,In,5,Ni(NO3)2·6H2O,Ni,8.3,Fe3O4,86.7,,,9.6,15,523.15,40,5,24000,0.5,9.8,97,9.506,0.52
5InNi3C0.5/Fe3O4-400/425,Yes,In(NO3)3·4H2O,In,5,Ni(NO3)2·6H2O,Ni,8.3,Fe3O4,86.7,,,9.6,15,523.15,40,5,36000,0.5,8.3,97.5,8.0925,0.65
5InNi3C0.5/Fe3O4-400/425,Yes,In(NO3)3·4H2O,In,5,Ni(NO3)2·6H2O,Ni,8.3,Fe3O4,86.7,,,9.6,15,523.15,40,5,48000,0.5,7,98,6.86,0.79
5InNi3C0.5/Fe3O4-400/450,Yes,In(NO3)3·4H2O,In,5,Ni(NO3)2·6H2O,Ni,8.3,Fe3O4,86.7,,,,,,523.15,40,5,12000,0.5,10,95,9.5
5InNi3C0.5/Fe3O4-400/475,Yes,In(NO3)3·4H2O,In,5,Ni(NO3)2·6H2O,Ni,8.3,Fe3O4,86.7,,,,,,523.15,40,5,12000,0.5,8.8,96,8.448
5InNi3C0.5/Fe3O4-450/425,Yes,In(NO3)3·4H2O,In,5,Ni(NO3)2·6H2O,Ni,8.3,Fe3O4,86.7,,,,,,523.15,40,5,12000,0.5,10.8,96,10.368
5InNi3C0.5/Fe3O4-500/425,Yes,In(NO3)3·4H2O,In,5,Ni(NO3)2·6H2O,Ni,8.3,Fe3O4,86.7,,,,,,523.15,40,5,12000,0.5,5.9,98,5.782
7InNi3C0.5/Fe3O4-400/425,Yes,In(NO3)3·4H2O,In,7,Ni(NO3)2·6H2O,Ni,,Fe3O4,93,,,,,,523.15,40,5,12000,0.5,12.5,95.5,11.9375

File: TheMeCat_Comparison/GeminiV3_Extracts/paper-extracts-MeCat-subset - WangEtAl2017 (1).csv
catalyst_name,catalyst_composition_available,starting_material_active_1,active_comp_1,active_1_percent,starting_material_2,active_comp_2,active_2_percent,support_comp_1,support_1_percent,support_comp_2,support_2_percent,catalyst_surface_area_m2_g,mean_pore_diameter_nm,temperature_k,pressure_bar,pH2_pCO2_ratio,GHSV_nlph_gcat,catalyst_load_g,CO2_conversion,selectivity_CH3OH,yield_CH3OH,STY_g_per_gcath
10% ZnO-ZrO2,Yes,Zn(NO3)2.6H2O,Zn,10,Zr(NO3)4.5H2O,Zr,90,,,,,,,593.15,50,3,24,0.1,8.9,83.1,7.3959,0.5911
13% ZnO-ZrO2,Yes,Zn(NO3)2.6H2O,Zn,13,Zr(NO3)4.5H2O,Zr,87,,,,,,,593.15,50,3,24,0.1,10,86,8.6,0.596
13% ZnO-ZrO2,Yes,Zn(NO3)2.6H2O,Zn,13,Zr(NO3)4.5H2O,Zr,87,44.3,,,,,473.15,50,3,24,0.1,0.1,100,0.1,0.008,
13% ZnO-ZrO2,Yes,Zn(NO3)2.6H2O,Zn,13,Zr(NO3)4.5H2O,Zr,87,44.3,,,,,493.15,50,3,24,0.1,0.3,98.8,0.2964,0.0237,
13% ZnO-ZrO2,Yes,Zn(NO3)2.6H2O,Zn,13,Zr(NO3)4.5H2O,Zr,87,44.3,,,,,513.15,50,3,24,0.1,0.7,96.9,0.6783,0.0542,
13% ZnO-ZrO2,Yes,Zn(NO3)2.6H2O,Zn,13,Zr(NO3)4.5H2O,Zr,87,44.3,,,,,533.15,50,3,24,0.1,0.9,94.5,0.8505,0.068,
13% ZnO-ZrO2,Yes,Zn(NO3)2.6H2O,Zn,13,Zr(NO3)4.5H2O,Zr,87,44.3,,,,,553.15,50,3,24,0.1,2.6,91.8,2.3868,0.1908,
13% ZnO-ZrO2,Yes,Zn(NO3)2.6H2O,Zn,13,Zr(NO3)4.5H2O,Zr,87,44.3,,,,,573.15,50,3,24,0.1,5.3,90.2,4.7806,0.3821,
13% ZnO-ZrO2,Yes,Zn(NO3)2.6H2O,Zn,13,Zr(NO3)4.5H2O,Zr,87,44.3,,,,,603.15,50,3,24,0.1,11,81.1,8.921,0.713,
13% ZnO-ZrO2,Yes,Zn(NO3)2.6H2O,Zn,13,Zr(NO3)4.5H2O,Zr,87,44.3,,,,,613.15,50,3,24,0.1,12.3,75,9.225,0.7373,
13% ZnO-ZrO2,Yes,Zn(NO3)2.6H2O,Zn,13,Zr(NO3)4.5H2O,Zr,87,44.3,,,,,633.15,50,3,24,0.1,14.8,53,7.844,0.6269,
13% ZnO-ZrO2,Yes,Zn(NO3)2.6H2O,Zn,13,Zr(NO3)4.5H2O,Zr,87,44.3,,,,,653.15,50,3,24,0.1,17.2,24.9,4.2828,0.3423,
13% ZnO-ZrO2,Yes,Zn(NO3)2.6H2O,Zn,13,Zr(NO3)4.5H2O,Zr,87,44.3,,,,,473.15,50,4,24,0.1,0.3,100,0.3,0.0192,
13% ZnO-ZrO2,Yes,Zn(NO3)2.6H2O,Zn,13,Zr(NO3)4.5H2O,Zr,87,44.3,,,,,493.15,50,4,24,0.1,0.7,100,0.7,0.0448,
13% ZnO-ZrO2,Yes,Zn(NO3)2.6H2O,Zn,13,Zr(NO3)4.5H2O,Zr,87,44.3,,,,,513.15,50,4,24,0.1,1.3,99.1,1.2883,0.0824,
13% ZnO-ZrO2,Yes,Zn(NO3)2.6H2O,Zn,13,Zr(NO3)4.5H2O,Zr,87,44.3,,,,,533.15,50,4,24,0.1,2.3,96.9,2.2287,0.1425,
13% ZnO-ZrO2,Yes,Zn(NO3)2.6H2O,Zn,13,Zr(NO3)4.5H2O,Zr,87,44.3,,,,,553.15,50,4,24,0.1,5.4,96,5.184,0.3314,
13% ZnO-ZrO2,Yes,Zn(NO3)2.6H2O,Zn,13,Zr(NO3)4.5H2O,Zr,87,44.3,,,,,573.15,50,4,24,0.1,7.5,93,6.975,0.446,
13% ZnO-ZrO2,Yes,Zn(NO3)2.6H2O,Zn,13,Zr(NO3)4.5H2O,Zr,87,44.3,,,,,588.15,50,4,24,0.1,10,91.1,9.11,0.5825,
13% ZnO-ZrO2,Yes,Zn(NO3)2.6H2O,Zn,13,Zr(NO3)4.5H2O,Zr,87,44.3,,,,,603.15,50,4,24,0.1,12.6,88.1,11.1006,0.7097,
13% ZnO-ZrO2,Yes,Zn(NO3)2.6H2O,Zn,13,Zr(NO3)4.5H2O,Zr,87,44.3,,,,,613.15,50,4,24,0.1,14.2,80.2,11.3884,0.7281,
13% ZnO-ZrO2,Yes,Zn(NO3)2.6H2O,Zn,13,Zr(NO3)4.5H2O,Zr,87,44.3,,,,,633.15,50,4,24,0.1,16.8,60,10.08,0.6445,
13% ZnO-ZrO2,Yes,Zn(NO3)2.6H2O,Zn,13,Zr(NO3)4.5H2O,Zr,87,44.3,,,,,653.15,50,4,24,0.1,18.8,36.2,6.8056,0.4351,
13% ZnO-ZrO2,Yes,Zn(NO3)2.6H2O,Zn,13,Zr(NO3)4.5H2O,Zr,87,44.3,,,,,603.15,10,3,24,0.1,4,63.8,2.552,0.204,
13% ZnO-ZrO2,Yes,Zn(NO3)2.6H2O,Zn,13,Zr(NO3)4.5H2O,Zr,87,44.3,,,,,603.15,20,3,24,0.1,6.2,74,4.588,0.3667,
13% ZnO-ZrO2,Yes,Zn(NO3)2.6H2O,Zn,13,Zr(NO3)4.5H2O,Zr,87,44.3,,,,,603.15,30,3,24,0.1,8.1,78.7,6.3747,0.5095,
13% ZnO-ZrO2,Yes,Zn(NO3)2.6H2O,Zn,13,Zr(NO3)4.5H2O,Zr,87,44.3,,,,,603.15,40,3,24,0.1,9.6,81,7.776,0.6215,
13% ZnO-ZrO2,Yes,Zn(NO3)2.6H2O,Zn,13,Zr(NO3)4.5H2O,Zr,87,44.3,,,,,603.15,20,2,24,0.1,4.6,72.1,3.3166,0.3534,
13% ZnO-ZrO2,Yes,Zn(NO3)2.6H2O,Zn,13,Zr(NO3)4.5H2O,Zr,87,44.3,,,,,603.15,20,4,24,0.1,7.5,77,5.775,0.3692,
13% ZnO-ZrO2,Yes,Zn(NO3)2.6H2O,Zn,13,Zr(NO3)4.5H2O,Zr,87,44.3,,,,,603.15,20,3,6,0.1,8.9,44.7,3.9783,0.0795,
13% ZnO-ZrO2,Yes,Zn(NO3)2.6H2O,Zn,13,Zr(NO3)4.5H2O,Zr,87,44.3,,,,,603.15,20,3,15,0.1,7.4,60.8,4.4992,0.2247,
13% ZnO-ZrO2,Yes,Zn(NO3)2.6H2O,Zn,13,Zr(NO3)4.5H2O,Zr,87,44.3,,,,,603.15,20,3,33,0.1,5.7,78,4.446,0.4886,
13% ZnO/ZrO2,Yes,Zn(NO3)2,Zn,13,,Zr,87,44.3,,,,573.15,20,3,24,0.1,1.4,70,0.98,0.0783,,
17% ZnO-ZrO2,Yes,Zn(NO3)2.6H2O,Zn,17,Zr(NO3)4.5H2O,Zr,83,,,,,,,593.15,50,3,24,0.1,9.5,85,8.075,0.615
20% ZnO-ZrO2,Yes,Zn(NO3)2.6H2O,Zn,20,Zr(NO3)4.5H2O,Zr,80,,,,,,,593.15,50,3,24,0.1,9.9,83.8,8.2962,0.663
25% ZnO-ZrO2,Yes,Zn(NO3)2.6H2O,Zn,25,Zr(NO3)4.5H2O,Zr,75,,,,,,,593.15,50,3,24,0.1,9.2,82.7,7.6084,0.6081
30% ZnO-ZrO2,Yes,Zn(NO3)2.6H2O,Zn,30,Zr(NO3)4.5H2O,Zr,70,,,,,,,593.15,50,3,24,0.1,8.6,81.9,7.0434,0.5629
33% ZnO-ZrO2,Yes,Zn(NO3)2.6H2O,Zn,33,Zr(NO3)4.5H2O,Zr,67,,,,,,,593.15,50,3,24,0.1,7.8,80,6.24,0.4987
38% ZnO-ZrO2,Yes,Zn(NO3)2.6H2O,Zn,38,Zr(NO3)4.5H2O,Zr,62,,,,,,,593.15,50,3,24,0.1,6.9,76.2,5.2578,0.4202
5% ZnO-ZrO2,Yes,Zn(NO3)2.6H2O,Zn,5,Zr(NO3)4.5H2O,Zr,95,,,,,,,593.15,50,3,24,0.1,6.4,64.6,4.1344,0.3304
50% ZnO-ZrO2,Yes,Zn(NO3)2.6H2O,Zn,50,Zr(NO3)4.5H2O,Zr,50,,,,,,,593.15,50,3,24,0.1,4.6,71.9,3.3074,0.2643
67% ZnO-ZrO2,Yes,Zn(NO3)2.6H2O,Zn,67,Zr(NO3)4.5H2O,Zr,33,,,,,,,593.15,50,3,24,0.1,3.1,63.1,1.9561,0.1565
80% ZnO-ZrO2,Yes,Zn(NO3)2.6H2O,Zn,80,Zr(NO3)4.5H2O,Zr,20,,,,,,,593.15,50,3,24,0.1,2.6,50,1.3,0.104
Cu/ZnO/Al2O3,Yes,Cu(NO3)2.3H2O,Cu,,Zn(NO3)2.6H2O,Zn,,Al(NO3)3.9H2O,,,,593.15,50,3,24,0.1,10,5,0.5,0.04,,
ZnO,Yes,Zn(NO3)2.6H2O,Zn,100,,,,,,,32,,593.15,50,3,24,0.1,2.2,26.2,0.5764,0.0461,
ZnO+ZrO2-500-24h,Yes,,,Zn,13,,Zr,87,44.3,,,,573.15,20,3,24,0.1,1.5,53,0.795,0.0635,
ZnO+ZrO2-500-3h,Yes,,,Zn,13,,Zr,87,44.3,,,,573.15,20,3,24,0.1,1.5,39,0.585,0.0468,
ZnO+ZrO2(13:87),Yes,,,Zn,13,,Zr,87,44.3,,,,573.15,20,3,24,0.1,1.6,25,0.4,0.032,
ZrO2,Yes,Zr(NO3)4.5H2O,Zr,100,,,,,,,38.2,,593.15,50,3,24,0.1,0.8,11.9,0.0952,0.0076,
,,,,,,,,,,,,,,,,,,,,,,
,,,,,,,,,,,,,,,,,,,,,,
,,,,,,,,,,,,,,,,,,,,,,
,,,,,,,,,,,,,,,,,,,,,,
,,,,,,,,,,,,,,,,,,,,,,
,,,,,,,,,,,,,,,,,,,,,,
,,,,,,,,,,,,,,,,,,,,,,
,,,,,,,,,,,,,,,,,,,,,,
,,,,,,,,,,,,,,,,,,,,,,
,,,,,,,,,,,,,,,,,,,,,,
,,,,,,,,,,,,,,,,,,,,,,
,,,,,,,,,,,,,,,,,,,,,,
,,,,,,,,,,,,,,,,,,,,,,
,,,,,,,,,,,,,,,,,,,,,,
,,,,,,,,,,,,,,,,,,,,,,
,,,,,,,,,,,,,,,,,,,,,,
,,,,,,,,,,,,,,,,,,,,,,
,,,,,,,,,,,,,,,,,,,,,,
,,,,,,,,,,,,,,,,,,,,,,
,,,,,,,,,,,,,,,,,,,,,,
,,,,,,,,,,,,,,,,,,,,,,
,,,,,,,,,,,,,,,,,,,,,,
,,,,,,,,,,,,,,,,,,,,,,
,,,,,,,,,,,,,,,,,,,,,,
,,,,,,,,,,,,,,,,,,,,,,
,,,,,,,,,,,,,,,,,,,,,,
,,,,,,,,,,,,,,,,,,,,,,
,,,,,,,,,,,,,,,,,,,,,,
,,,,,,,,,,,,,,,,,,,,,,
,,,,,,,,,,,,,,,,,,,,,,
,,,,,,,,,,,,,,,,,,,,,,
,,,,,,,,,,,,,,,,,,,,,,
,,,,,,,,,,,,,,,,,,,,,,
,,,,,,,,,,,,,,,,,,,,,,
,,,,,,,,,,,,,,,,,,,,,,
,,,,,,,,,,,,,,,,,,,,,,
,,,,,,,,,,,,,,,,,,,,,,
,,,,,,,,,,,,,,,,,,,,,,
,,,,,,,,,,,,,,,,,,,,,,
,,,,,,,,,,,,,,,,,,,,,,
,,,,,,,,,,,,,,,,,,,,,,
,,,,,,,,,,,,,,,,,,,,,,
,,,,,,,,,,,,,,,,,,,,,,
,,,,,,,,,,,,,,,,,,,,,,
,,,,,,,,,,,,,,,,,,,,,,
,,,,,,,,,,,,,,,,,,,,,,
,,,,,,,,,,,,,,,,,,,,,,
,,,,,,,,,,,,,,,,,,,,,,
,,,,,,,,,,,,,,,,,,,,,,
,,,,,,,,,,,,,,,,,,,,,,
I have compiled all 49 unique rows of experimental data extracted from the paper . This dataset now mirrors the granularity of your provided reference file by including:,,,,,,,,,,,,,,,,,,,,,,
,,,,,,,,,,,,,,,,,,,,,,
Compositional Screening: Detailed molar percentages of Zn incorporated into the $ZrO_2$ lattice .,,,,,,,,,,,,,,,,,,,,,,
,,,,,,,,,,,,,,,,,,,,,,
Temperature & Feed Profiles: Complete screenings across various temperatures (200°C to 380°C) and $H_2/CO_2$ ratios (3:1 to 4:1) .,,,,,,,,,,,,,,,,,,,,,,
,,,,,,,,,,,,,,,,,,,,,,
Sensitivity Analysis: Data points for varying pressure,gas hourly space velocity (GHSV),and feed compositions.,,,,,,,,,,,,,,,,,,,,
,,,,,,,,,,,,,,,,,,,,,,
Comparative Baselines: Mechanical mixtures,supported catalysts,and industrial $Cu/ZnO/Al_2O_3$ performance data .,,,,,,,,,,,,,,,,,,,,
,,,,,,,,,,,,,,,,,,,,,,
Would you like me to now generate the time-on-stream rows for the long-term stability and sulfur poisoning experiments from Figure 1C and 1D ?,,,,,,,,,,,,,,,,,,,,,,
